Repository: jkitchin/jkitchin.github.com

# kitchingroup.cheme.cmu.edu

The group website. It has two parts:

- **`legacy/`** is the frozen blogofile site, 2009-2025: 623 posts, category and
  archive pages, and the old top-level pages. These files are never rebuilt or
  edited. Every old URL keeps working with its original look.
- **Everything else** is a [Quarto](https://quarto.org) website with a new
  look: the home page, Research, Publications, Software, Teaching, and new posts
  under `/posts/<slug>/`.

A GitHub Action renders the Quarto site, copies `legacy/` in, and deploys to
GitHub Pages.

## Layout

```
_quarto.yml               site config and navbar
theme/                    SCSS theme (light and dark)
index.qmd research.qmd teaching.qmd 404.qmd
publications.qmd          includes _generated/publications.md
software.qmd              includes _generated/software.md
data/publications.yml     publication list (edit by hand or update from OpenAlex)
data/software.yml         software cards
posts/<slug>/index.qmd    a post (or index.ipynb)
_freeze/                  stored results of executed code (commit this)
_generated/               built from data/ by scripts/prerender.py (commit this)
legacy/                   the frozen old site
scripts/
  prerender.py            data/*.yml -> _generated/*.md (runs before render)
  merge_legacy.py         copies legacy/ into _site (runs after render)
  feeds.py                puts new posts into the old feed URLs
  update_publications.py  adds new articles from OpenAlex by ORCID
  seed_publications.py    one-time seed of data/publications.yml from legacy/
  verify_legacy.py        checks _site/ against the old site's master branch
```

## Writing a post

1. Make a folder `posts/<slug>/` and put `index.qmd` (or `index.ipynb`) in it.
   The folder name is the URL: `/posts/<slug>/`. Slugs must be unique.
2. Start the file with front matter:

   ```yaml
   ---
   title: "Title"
   description: "One sentence for listings and feeds."
   date: 2026-10-20
   categories: [python, emacs]
   ---
   ```

   Use the same category names as the old blog (`emacs`, `org-mode`, `python`,
   ...) and the post also appears in that category's old feed, e.g.
   `/blog/category/emacs/feed/`.
3. Preview with `quarto preview`, then `quarto render`.
4. Commit the post **and** `_freeze/`. CI does not execute code; it uses the
   stored results. If you change a `.qmd` post and don't render it locally, CI
   will try to run it and fail.

**From org-mode:** export with `ox-ipynb` to `posts/<slug>/index.ipynb`, with
the front matter in a raw cell at the top. Notebooks are rendered from their
saved outputs and never executed, so code that needs a GPU, VASP or a license
is fine. Run the notebook before exporting so outputs are present.

## Updating pages

- **Publications:** `python3 scripts/update_publications.py` lists articles on
  OpenAlex that are not in `data/publications.yml`; add `--write` to add them.
  It never changes existing entries, so hand corrections stick.
- **Software:** edit `data/software.yml`.
- **Research / Teaching:** edit the `.qmd` files.

## Old URLs and feeds

- `scripts/merge_legacy.py` copies `legacy/` into `_site/`. If the new site
  writes a file at a legacy path, the build fails, except for the pages it
  deliberately replaces (`REPLACED`: `index.html`, `research.html`,
  `publications.html`, `404.html`, `robots.txt`).
- `/blog/feed/`, `/blog/feed/atom/` and each `/blog/category/<name>/feed/`
  that a new post uses are rebuilt to hold the 10 newest items across old and
  new posts. Old items keep their original IDs, so readers don't see them
  twice. New posts also have their own feed at `/posts/index.xml`.
- `/pycse/` and `/dft-book/` are served from their own repositories and are
  not part of this build.

File: papers/topics/electrochemical-co2-separation/index.qmd
---
title: "Electrochemical CO2 Separation"
description: "A research topic across the group’s papers."
toc: true
---
<!-- GENERATED by scripts/export_crucible.py; edit the crucible, not this file -->

Electrochemical CO2 separation uses an applied potential to pump CO2 across an electrolyte membrane: O2 reduction at the cathode raises the local pH so CO2 is captured as carbonate or bicarbonate, the anions migrate through the electrolyte, and oxidation at the anode lowers the pH and releases CO2 together with O2. Electrolytes range from high temperature molten carbonates to polymer anion exchange membranes operating near room temperature, and performance is limited by electrolyte conductivity and stability and by electrode kinetics at the gas, electrode and electrolyte interface.

## Low temperature anion exchange membrane cell for flue gas (2010)

Pennline et al. argued that molten carbonate cells (above 400 C, corrosive, exposed to SO2 that cannot be removed upstream at that temperature) and earlier bicarbonate-soaked polymer cells (above 2.5 V, where water splitting wastes energy) are impractical for flue gas, and demonstrated a cell with a Neosepta anion exchange membrane between Ni-on-carbon-paper gas-diffusion electrodes ([Pennline et al. 2010](/papers/pennline2010/)). Wire screening chose Ni over Pd and Pt for carbonate and bicarbonate decomposition, O2 was pumped alone at 1.2 V, CO2 crossed within minutes of switching to a 50:50 CO2/O2 feed, and transport stopped at 0 V, all below the 1.23 V water splitting threshold. Summary: [pennline2010](/papers/pennline2010/).

## Anion exchange membrane cell below the water splitting potential (2010)

Landon and Kitchin characterized a cell with a thin Neosepta anion exchange membrane between a Ni-on-carbon-paper anode and a Pt/C cathode, fed a 49.3% CO2 and 50.7% O2 stream ([Landon 2010](/papers/landon2010/)). Current began near 0.6 V and reached 6 mA/cm2 at 1.2 V, below the 1.23 V water splitting threshold; the membrane contributed only about 30 mV (5.06 Ω cm2), so electrode overpotentials dominated. The anode product had a CO2:O2 ratio of 3.56:1, close to the 4:1 limit for bicarbonate transport, and alternative pathways (direct CO2/O2 electrochemistry, electro-osmotic drag, diffusion) were shown or estimated to be minor. An energy analysis for a 500 MW coal plant concluded that practical rates near 0.5 V with a ratio of at least 3.5 would be needed, so the voltage must roughly halve with better catalysts. Summary: [landon2010](/papers/landon2010/).

## Quinone redox-mediated liquid membrane pump (2015)

Watkins et al. replaced O2 reduction with the proton coupled electron transfer of a quinone couple (2,6-dimethylbenzoquinone/hydroquinone in 1 M NaHCO3) held in a 25 µm porous polypropylene separator between Pt/C coated carbon paper electrodes ([Watkins et al. 2015](/papers/watkins2015/)). Hydroquinone oxidation acidifies the anode and releases CO2 from bicarbonate, while quinone reduction raises the cathode pH and captures CO2, ideally one CO2 per electron. With Pt the cell moved CO2 from a CO2/N2/O2 feed at 1.0 to 1.5 V with no O2 in the permeate, whereas Ru and Pd transported CO2 mainly at 2.0 to 2.5 V alongside O2 from water splitting. Qualitative transport efficiencies at 1.0 V depended on pH (57% feed side and 5% permeate side at pH 8.73, 16% permeate at pH 7.20), revealing a trade-off between CO2 uptake and proton driven release. Summary: [watkins2015](/papers/watkins2015/).


## Papers on this topic

- [Pennline et al. 2010](/papers/pennline2010/)
- [Landon 2010](/papers/landon2010/)
- [Watkins et al. 2015](/papers/watkins2015/)
