Repository: jkitchin/jkitchin.github.com

# kitchingroup.cheme.cmu.edu

The group website. It has two parts:

- **`legacy/`** is the frozen blogofile site, 2009-2025: 623 posts, category and
  archive pages, and the old top-level pages. These files are never rebuilt or
  edited. Every old URL keeps working with its original look.
- **Everything else** is a [Quarto](https://quarto.org) website with a new
  look: the home page, Research, Publications, Software, Teaching, and new posts
  under `/posts/<slug>/`.

A GitHub Action renders the Quarto site, copies `legacy/` in, and deploys to
GitHub Pages.

## Layout

```
_quarto.yml               site config and navbar
theme/                    SCSS theme (light and dark)
index.qmd research.qmd teaching.qmd 404.qmd
publications.qmd          includes _generated/publications.md
software.qmd              includes _generated/software.md
data/publications.yml     publication list (edit by hand or update from OpenAlex)
data/software.yml         software cards
posts/<slug>/index.qmd    a post (or index.ipynb)
_freeze/                  stored results of executed code (commit this)
_generated/               built from data/ by scripts/prerender.py (commit this)
legacy/                   the frozen old site
scripts/
  prerender.py            data/*.yml -> _generated/*.md (runs before render)
  merge_legacy.py         copies legacy/ into _site (runs after render)
  feeds.py                puts new posts into the old feed URLs
  update_publications.py  adds new articles from OpenAlex by ORCID
  seed_publications.py    one-time seed of data/publications.yml from legacy/
  verify_legacy.py        checks _site/ against the old site's master branch
```

## Writing a post

1. Make a folder `posts/<slug>/` and put `index.qmd` (or `index.ipynb`) in it.
   The folder name is the URL: `/posts/<slug>/`. Slugs must be unique.
2. Start the file with front matter:

   ```yaml
   ---
   title: "Title"
   description: "One sentence for listings and feeds."
   date: 2026-10-20
   categories: [python, emacs]
   ---
   ```

   Use the same category names as the old blog (`emacs`, `org-mode`, `python`,
   ...) and the post also appears in that category's old feed, e.g.
   `/blog/category/emacs/feed/`.
3. Preview with `quarto preview`, then `quarto render`.
4. Commit the post **and** `_freeze/`. CI does not execute code; it uses the
   stored results. If you change a `.qmd` post and don't render it locally, CI
   will try to run it and fail.

**From org-mode:** export with `ox-ipynb` to `posts/<slug>/index.ipynb`, with
the front matter in a raw cell at the top. Notebooks are rendered from their
saved outputs and never executed, so code that needs a GPU, VASP or a license
is fine. Run the notebook before exporting so outputs are present.

## Updating pages

- **Publications:** `python3 scripts/update_publications.py` lists articles on
  OpenAlex that are not in `data/publications.yml`; add `--write` to add them.
  It never changes existing entries, so hand corrections stick.
- **Software:** edit `data/software.yml`.
- **Research / Teaching:** edit the `.qmd` files.

## Old URLs and feeds

- `scripts/merge_legacy.py` copies `legacy/` into `_site/`. If the new site
  writes a file at a legacy path, the build fails, except for the pages it
  deliberately replaces (`REPLACED`: `index.html`, `research.html`,
  `publications.html`, `404.html`, `robots.txt`).
- `/blog/feed/`, `/blog/feed/atom/` and each `/blog/category/<name>/feed/`
  that a new post uses are rebuilt to hold the 10 newest items across old and
  new posts. Old items keep their original IDs, so readers don't see them
  twice. New posts also have their own feed at `/posts/index.xml`.
- `/pycse/` and `/dft-book/` are served from their own repositories and are
  not part of this build.

File: papers/topics/electrochemical-stability/index.qmd
---
title: "Electrochemical Stability"
description: "A research topic across the group’s papers."
toc: true
---
<!-- GENERATED by scripts/export_crucible.py; edit the crucible, not this file -->

An electrocatalyst must survive the potential and pH at which it operates, not only be active. Pourbaix diagrams map the thermodynamically stable phases of a material (solid, dissolved ions, oxides or hydroxides) as a function of potential and pH, and the Pourbaix decomposition energy measures how far a given compound lies above the most stable combination of phases under those conditions. A material with a small or zero decomposition energy at the operating point is thermodynamically resistant to dissolution, though kinetics can make a nominally unstable material last much longer. The same idea applied to adsorbate terminations gives surface Pourbaix diagrams, which identify the surface coverage under reaction conditions before activity is computed. Stability is especially limiting for the acidic [oxygen evolution reaction](/papers/topics/oxygen-evolution-reaction/), where few oxides other than IrO2 last long. See also [Doped oxides](/papers/topics/doped-oxides/) and [Transition metal oxide thermochemistry](/papers/topics/transition-metal-oxide-thermochemistry/).

## Machine learning Pourbaix screen of rutile oxides for acidic OER (2024)

Abed and coworkers trained a crystal graph convolutional network on 36,465 Materials Project oxides to predict formation energy per atom as a proxy for Pourbaix decomposition energy, reaching a mean absolute error of 77 meV per atom from unrelaxed, lattice-scaled structures. They screened 2070 hypothetical rutile oxides and used computed metal-oxygen covalency as a second descriptor for bulk stability. Ti doping of RuO2 gave the largest covalency gain, and the synthesized Ru0.6Cr0.2Ti0.2O<sub>x</sub> catalyst ran 200 h at 100 mA cm<sup>-2</sup> in a PEM electrolyzer while dissolving Ru about 20 times more slowly than RuO<sub>x</sub> and suppressing lattice oxygen participation. The authors attribute this to a more rigid, covalent metal-oxygen framework that raises the barriers to dissolution. Surface Pourbaix diagrams showed O\* termination as most stable at 1.60 V vs RHE for the (110) and (101) facets ([Abed et al. 2024](/papers/abed2024/)). Summary: [abed2024](/papers/abed2024/).

## Carbon support oxidation under OER conditions (2014)

Stability concerns extend beyond the active phase to the support. In the immobilized iron TAML OER electrodes of Demeter and coworkers, only about 45% of the current at 5 mA in 0.1 M HNO3 could be accounted for as O2, and GC showed CO2 as the other product. XPS before and after electrolysis showed loss of the carbon black or carbon paper carbon signal, a large rise in surface oxygen, and no change in the Nafion carbon peak or the iron signal, pointing to oxidation of the carbon support rather than the binder or the macrocyclic catalyst. The authors propose more oxidatively robust conducting supports as the next step ([Demeter et al. 2014](/papers/demeter2014/)). Summary: [demeter2014](/papers/demeter2014/).


## Papers on this topic

- [Abed et al. 2024](/papers/abed2024/)
- [Demeter et al. 2014](/papers/demeter2014/)
