Repository: jkitchin/jkitchin.github.com

# kitchingroup.cheme.cmu.edu

The group website. It has two parts:

- **`legacy/`** is the frozen blogofile site, 2009-2025: 623 posts, category and
  archive pages, and the old top-level pages. These files are never rebuilt or
  edited. Every old URL keeps working with its original look.
- **Everything else** is a [Quarto](https://quarto.org) website with a new
  look: the home page, Research, Publications, Software, Teaching, and new posts
  under `/posts/<slug>/`.

A GitHub Action renders the Quarto site, copies `legacy/` in, and deploys to
GitHub Pages.

## Layout

```
_quarto.yml               site config and navbar
theme/                    SCSS theme (light and dark)
index.qmd research.qmd teaching.qmd 404.qmd
publications.qmd          includes _generated/publications.md
software.qmd              includes _generated/software.md
data/publications.yml     publication list (edit by hand or update from OpenAlex)
data/software.yml         software cards
posts/<slug>/index.qmd    a post (or index.ipynb)
_freeze/                  stored results of executed code (commit this)
_generated/               built from data/ by scripts/prerender.py (commit this)
legacy/                   the frozen old site
scripts/
  prerender.py            data/*.yml -> _generated/*.md (runs before render)
  merge_legacy.py         copies legacy/ into _site (runs after render)
  feeds.py                puts new posts into the old feed URLs
  update_publications.py  adds new articles from OpenAlex by ORCID
  seed_publications.py    one-time seed of data/publications.yml from legacy/
  verify_legacy.py        checks _site/ against the old site's master branch
```

## Writing a post

1. Make a folder `posts/<slug>/` and put `index.qmd` (or `index.ipynb`) in it.
   The folder name is the URL: `/posts/<slug>/`. Slugs must be unique.
2. Start the file with front matter:

   ```yaml
   ---
   title: "Title"
   description: "One sentence for listings and feeds."
   date: 2026-10-20
   categories: [python, emacs]
   ---
   ```

   Use the same category names as the old blog (`emacs`, `org-mode`, `python`,
   ...) and the post also appears in that category's old feed, e.g.
   `/blog/category/emacs/feed/`.
3. Preview with `quarto preview`, then `quarto render`.
4. Commit the post **and** `_freeze/`. CI does not execute code; it uses the
   stored results. If you change a `.qmd` post and don't render it locally, CI
   will try to run it and fail.

**From org-mode:** export with `ox-ipynb` to `posts/<slug>/index.ipynb`, with
the front matter in a raw cell at the top. Notebooks are rendered from their
saved outputs and never executed, so code that needs a GPU, VASP or a license
is fine. Run the notebook before exporting so outputs are present.

## Updating pages

- **Publications:** `python3 scripts/update_publications.py` lists articles on
  OpenAlex that are not in `data/publications.yml`; add `--write` to add them.
  It never changes existing entries, so hand corrections stick.
- **Software:** edit `data/software.yml`.
- **Research / Teaching:** edit the `.qmd` files.

## Old URLs and feeds

- `scripts/merge_legacy.py` copies `legacy/` into `_site/`. If the new site
  writes a file at a legacy path, the build fails, except for the pages it
  deliberately replaces (`REPLACED`: `index.html`, `research.html`,
  `publications.html`, `404.html`, `robots.txt`).
- `/blog/feed/`, `/blog/feed/atom/` and each `/blog/category/<name>/feed/`
  that a new post uses are rebuilt to hold the 10 newest items across old and
  new posts. Old items keep their original IDs, so readers don't see them
  twice. New posts also have their own feed at `/posts/index.xml`.
- `/pycse/` and `/dft-book/` are served from their own repositories and are
  not part of this build.

File: papers/topics/molecular-electrocatalysts/index.qmd
---
title: "Molecular Electrocatalysts"
description: "A research topic across the group’s papers."
toc: true
---
<!-- GENERATED by scripts/export_crucible.py; edit the crucible, not this file -->

Molecular electrocatalysts are discrete coordination complexes, a metal center surrounded by designed ligands, that mediate electron transfer reactions at an electrode. Compared with extended solids such as metal oxides, they offer a way to tune reactivity through the ligand rather than through the composition of a bulk phase, which makes them a candidate route around limitations that apply to whole classes of solid catalysts. They can act in solution, driven by an electrode or a chemical oxidant, or be immobilized on a conducting support, where the support, binder and electrolyte also affect activity, selectivity and durability. See also [Oxygen evolution reaction](/papers/topics/oxygen-evolution-reaction/).

## Immobilized iron TAML activator for water oxidation (2014)

Demeter and coworkers tested the prototype Fe(III) tetra-amido macrocyclic ligand (TAML) activator as an OER electrocatalyst. Dissolved in electrolyte it showed no electrocatalytic activity, but adsorbed on Vulcan carbon black and cast with Nafion onto glassy carbon or carbon paper it evolved O2 in 0.1 M HNO3, with an Fe(III)/Fe(IV) wave at 720 mV vs Ag/AgCl ahead of O2 onset near 1 V. At 5 mA on carbon paper it produced about 44 μmol O2 with an apparent Faradaic efficiency of about 45% (a lower bound) and an estimated upper-bound turnover frequency of 0.081 s<sup>-1</sup>, far above the earlier homogeneous system driven by ceric ammonium nitrate. FeCl3 and an iron porphyrin on the same support gave CO2 but no O2, so the activity was tied to the TAML ligand environment, not to iron alone ([Demeter et al. 2014](/papers/demeter2014/)). Summary: [demeter2014](/papers/demeter2014/).


## Papers on this topic

- [Demeter et al. 2014](/papers/demeter2014/)
