Repository: jkitchin/jkitchin.github.com

# kitchingroup.cheme.cmu.edu

The group website. It has two parts:

- **`legacy/`** is the frozen blogofile site, 2009-2025: 623 posts, category and
  archive pages, and the old top-level pages. These files are never rebuilt or
  edited. Every old URL keeps working with its original look.
- **Everything else** is a [Quarto](https://quarto.org) website with a new
  look: the home page, Research, Publications, Software, Teaching, and new posts
  under `/posts/<slug>/`.

A GitHub Action renders the Quarto site, copies `legacy/` in, and deploys to
GitHub Pages.

## Layout

```
_quarto.yml               site config and navbar
theme/                    SCSS theme (light and dark)
index.qmd research.qmd teaching.qmd 404.qmd
publications.qmd          includes _generated/publications.md
software.qmd              includes _generated/software.md
data/publications.yml     publication list (edit by hand or update from OpenAlex)
data/software.yml         software cards
posts/<slug>/index.qmd    a post (or index.ipynb)
_freeze/                  stored results of executed code (commit this)
_generated/               built from data/ by scripts/prerender.py (commit this)
legacy/                   the frozen old site
scripts/
  prerender.py            data/*.yml -> _generated/*.md (runs before render)
  merge_legacy.py         copies legacy/ into _site (runs after render)
  feeds.py                puts new posts into the old feed URLs
  update_publications.py  adds new articles from OpenAlex by ORCID
  seed_publications.py    one-time seed of data/publications.yml from legacy/
  verify_legacy.py        checks _site/ against the old site's master branch
```

## Writing a post

1. Make a folder `posts/<slug>/` and put `index.qmd` (or `index.ipynb`) in it.
   The folder name is the URL: `/posts/<slug>/`. Slugs must be unique.
2. Start the file with front matter:

   ```yaml
   ---
   title: "Title"
   description: "One sentence for listings and feeds."
   date: 2026-10-20
   categories: [python, emacs]
   ---
   ```

   Use the same category names as the old blog (`emacs`, `org-mode`, `python`,
   ...) and the post also appears in that category's old feed, e.g.
   `/blog/category/emacs/feed/`.
3. Preview with `quarto preview`, then `quarto render`.
4. Commit the post **and** `_freeze/`. CI does not execute code; it uses the
   stored results. If you change a `.qmd` post and don't render it locally, CI
   will try to run it and fail.

**From org-mode:** export with `ox-ipynb` to `posts/<slug>/index.ipynb`, with
the front matter in a raw cell at the top. Notebooks are rendered from their
saved outputs and never executed, so code that needs a GPU, VASP or a license
is fine. Run the notebook before exporting so outputs are present.

## Updating pages

- **Publications:** `python3 scripts/update_publications.py` lists articles on
  OpenAlex that are not in `data/publications.yml`; add `--write` to add them.
  It never changes existing entries, so hand corrections stick.
- **Software:** edit `data/software.yml`.
- **Research / Teaching:** edit the `.qmd` files.

## Old URLs and feeds

- `scripts/merge_legacy.py` copies `legacy/` into `_site/`. If the new site
  writes a file at a legacy path, the build fails, except for the pages it
  deliberately replaces (`REPLACED`: `index.html`, `research.html`,
  `publications.html`, `404.html`, `robots.txt`).
- `/blog/feed/`, `/blog/feed/atom/` and each `/blog/category/<name>/feed/`
  that a new post uses are rebuilt to hold the 10 newest items across old and
  new posts. Old items keep their original IDs, so readers don't see them
  twice. New posts also have their own feed at `/posts/index.xml`.
- `/pycse/` and `/dft-book/` are served from their own repositories and are
  not part of this build.

File: papers/topics/nanoparticle-capping-ligands/index.qmd
---
title: "Nanoparticle Capping Ligands"
description: "A research topic across the group’s papers."
toc: true
---
<!-- GENERATED by scripts/export_crucible.py; edit the crucible, not this file -->

Capping ligands are molecules bound to nanoparticle surfaces, such as thiols or phosphines, that control growth and keep particles colloidally stable through steric and electrostatic repulsion. In catalysis they are often regarded as poisons that block active sites, but they can also determine whether discrete, active particles exist at all, and can modify activity and selectivity.

## Ligands as enablers of sustained photocatalytic activity (2022)

Simon et al. found that strongly binding thiolated ligands (PEG thiols from about 271 Da to 5 kDa, and 8-mercaptooctanoic acid) were needed to keep in situ formed Au, Au/Cu, Ni, Co and Pd nanoparticles discrete and active for photocatalytic hydrogen evolution over three irradiation rounds ([Simon et al. 2021](/papers/simon2022/)). The more labile phosphine BSPP stabilized pure Au but not Au/Cu, which aggregated and lost activity. The authors conclude that the role of ligands is more complex and potentially more beneficial than usually assumed, and that ligand presence and identity should be considered in both experiment and computational prediction. Summary: [simon2022](/papers/simon2022/).

## Optimal ligand loading for in situ cocatalysts (2022)

Building on the finding that PEGSH keeps in situ formed NPs active, Bhat and coworkers mapped activity against PEGSH and metal concentration for Au, Cu, Ni and Fe ([Bhat et al. 2022](/papers/bhat2022/)). Au and Cu activity was less sensitive to ligand than to metal concentration, while Ni and Fe were more sensitive to ligand concentration; optima lay near 0.8 to 1.1 mM PEGSH for 1.2 to 1.6 mM metal. TEM after 45 hours of illumination showed discrete, unaggregated particles for all four metals, and the authors recommend about 1 mM metal with 1 mM PEGSH as a high-activity region. Summary: [bhat2022](/papers/bhat2022/).


## Papers on this topic

- [Simon et al. 2021](/papers/simon2022/)
- [Bhat et al. 2022](/papers/bhat2022/)
