Repository: jkitchin/jkitchin.github.com

# kitchingroup.cheme.cmu.edu

The group website. It has two parts:

- **`legacy/`** is the frozen blogofile site, 2009-2025: 623 posts, category and
  archive pages, and the old top-level pages. These files are never rebuilt or
  edited. Every old URL keeps working with its original look.
- **Everything else** is a [Quarto](https://quarto.org) website with a new
  look: the home page, Research, Publications, Software, Teaching, and new posts
  under `/posts/<slug>/`.

A GitHub Action renders the Quarto site, copies `legacy/` in, and deploys to
GitHub Pages.

## Layout

```
_quarto.yml               site config and navbar
theme/                    SCSS theme (light and dark)
index.qmd research.qmd teaching.qmd 404.qmd
publications.qmd          includes _generated/publications.md
software.qmd              includes _generated/software.md
data/publications.yml     publication list (edit by hand or update from OpenAlex)
data/software.yml         software cards
posts/<slug>/index.qmd    a post (or index.ipynb)
_freeze/                  stored results of executed code (commit this)
_generated/               built from data/ by scripts/prerender.py (commit this)
legacy/                   the frozen old site
scripts/
  prerender.py            data/*.yml -> _generated/*.md (runs before render)
  merge_legacy.py         copies legacy/ into _site (runs after render)
  feeds.py                puts new posts into the old feed URLs
  update_publications.py  adds new articles from OpenAlex by ORCID
  seed_publications.py    one-time seed of data/publications.yml from legacy/
  verify_legacy.py        checks _site/ against the old site's master branch
```

## Writing a post

1. Make a folder `posts/<slug>/` and put `index.qmd` (or `index.ipynb`) in it.
   The folder name is the URL: `/posts/<slug>/`. Slugs must be unique.
2. Start the file with front matter:

   ```yaml
   ---
   title: "Title"
   description: "One sentence for listings and feeds."
   date: 2026-10-20
   categories: [python, emacs]
   ---
   ```

   Use the same category names as the old blog (`emacs`, `org-mode`, `python`,
   ...) and the post also appears in that category's old feed, e.g.
   `/blog/category/emacs/feed/`.
3. Preview with `quarto preview`, then `quarto render`.
4. Commit the post **and** `_freeze/`. CI does not execute code; it uses the
   stored results. If you change a `.qmd` post and don't render it locally, CI
   will try to run it and fail.

**From org-mode:** export with `ox-ipynb` to `posts/<slug>/index.ipynb`, with
the front matter in a raw cell at the top. Notebooks are rendered from their
saved outputs and never executed, so code that needs a GPU, VASP or a license
is fine. Run the notebook before exporting so outputs are present.

## Updating pages

- **Publications:** `python3 scripts/update_publications.py` lists articles on
  OpenAlex that are not in `data/publications.yml`; add `--write` to add them.
  It never changes existing entries, so hand corrections stick.
- **Software:** edit `data/software.yml`.
- **Research / Teaching:** edit the `.qmd` files.

## Old URLs and feeds

- `scripts/merge_legacy.py` copies `legacy/` into `_site/`. If the new site
  writes a file at a legacy path, the build fails, except for the pages it
  deliberately replaces (`REPLACED`: `index.html`, `research.html`,
  `publications.html`, `404.html`, `robots.txt`).
- `/blog/feed/`, `/blog/feed/atom/` and each `/blog/category/<name>/feed/`
  that a new post uses are rebuilt to hold the 10 newest items across old and
  new posts. Old items keep their original IDs, so readers don't see them
  twice. New posts also have their own feed at `/posts/index.xml`.
- `/pycse/` and `/dft-book/` are served from their own repositories and are
  not part of this build.

File: papers/topics/raman-spectroscopy/index.qmd
---
title: "Raman Spectroscopy"
description: "A research topic across the group’s papers."
toc: true
---
<!-- GENERATED by scripts/export_crucible.py; edit the crucible, not this file -->

Raman spectroscopy measures inelastic scattering of laser light by vibrational modes, so band positions report on local bonding (metal-oxygen stretching and bending in oxides) and can distinguish crystalline phases. Because water scatters weakly, it can be run in situ in aqueous electrolyte while a catalyst is under potential control, which makes it a common probe of the working structure of oxide electrocatalysts. An empirical relation due to Hardcastle and Wachs links lower metal-oxygen Raman frequencies to longer bonds, which allows small band shifts to be read as small bond-length changes. It complements [X-ray absorption spectroscopy](/papers/topics/x-ray-absorption-spectroscopy/), which probes element-specific oxidation state and coordination. See also [Oxygen evolution reaction](/papers/topics/oxygen-evolution-reaction/).

## Phase identification in Ni-Fe oxide OER catalysts (2012)

Landon and coworkers used ex situ Raman (442 nm excitation), together with XRD, to show that Fe added to NiO formed a NiFe2O4 spinel phase already at 5 mol % Fe, with no separate iron oxide bands up to 20 mol % Fe ([Landon et al. 2012](/papers/landon2012/)). Summary: [landon2012](/papers/landon2012/).

## Vibrational probes of ion pairing in an ionic liquid (2013)

For \[Emim\]\[TCB\], scaled B3LYP harmonic frequencies matched the measured Raman and ATR-IR bands with a correlation coefficient of 0.9998, allowing a full mode assignment ([Mao et al. 2013](/papers/mao2013/)). The anion CN stretch (2225 cm<sup>-1</sup>, the strongest Raman band) lies below that of alkali and ammonium tetracyanoborates and the out-of-plane CH bend is red-shifted by 11 cm<sup>-1</sup> relative to \[Emim\]\[BF4\], both used as markers of weaker cation-anion interaction, while Raman bands near 598, 622 and 704 cm<sup>-1</sup> reveal coexisting planar and non-planar cation conformers in the liquid. Summary: [mao2013](/papers/mao2013/).

## Quantifying small band shifts in NiOOH during OER (2015)

Michael and coworkers recorded in situ Raman spectra of NiOOH thin films during linear sweep voltammetry in LiOH and CsOH and fit them to sums of Gaussians so that mean positions of the O-Ni-O bending (near 480 cm<sup>-1</sup>) and stretching (near 560 cm<sup>-1</sup>) bands could be compared to a few tenths of a cm<sup>-1</sup>. CsOH lowered the bands by roughly 1.5 and 5 cm<sup>-1</sup> relative to LiOH, interpreted as slightly longer Ni-O bonds that correlated with higher OER activity, while Fe impurities lowered only the bending band by about 1 cm<sup>-1</sup>. The authors caution that Raman alone could not assign the γ- versus β-NiOOH phase, and they published the fitting code ([Michael et al. 2015](/papers/michael2015/)). Summary: [michael2015](/papers/michael2015/).

## Identifying CO2 absorption products in amine and amino acid salt solutions (2015)

Raman spectra of MEA and potassium amino acid salt solutions before and after CO2 absorption confirmed reaction through the loss of the N-H stretch near 3310 to 3320 cm<sup>-1</sup> and new bands assigned to carbamate, bicarbonate and carbonate ([Hallenbeck et al. 2015](/papers/hallenbeck2015/)). The carbamate band appeared at 1130 cm<sup>-1</sup> for lysinate compared with 1162 cm<sup>-1</sup> for MEA and 1175 cm<sup>-1</sup> for glycinate, which the authors suggest may reflect a weaker carbamate that favors bicarbonate and carbonate. Summary: [hallenbeck2015](/papers/hallenbeck2015/).


## Papers on this topic

- [Michael et al. 2015](/papers/michael2015/)
- [Landon et al. 2012](/papers/landon2012/)
- [Mao et al. 2013](/papers/mao2013/)
- [Hallenbeck et al. 2015](/papers/hallenbeck2015/)
