Repository: jkitchin/jkitchin.github.com

# kitchingroup.cheme.cmu.edu

The group website. It has two parts:

- **`legacy/`** is the frozen blogofile site, 2009-2025: 623 posts, category and
  archive pages, and the old top-level pages. These files are never rebuilt or
  edited. Every old URL keeps working with its original look.
- **Everything else** is a [Quarto](https://quarto.org) website with a new
  look: the home page, Research, Publications, Software, Teaching, and new posts
  under `/posts/<slug>/`.

A GitHub Action renders the Quarto site, copies `legacy/` in, and deploys to
GitHub Pages.

## Layout

```
_quarto.yml               site config and navbar
theme/                    SCSS theme (light and dark)
index.qmd research.qmd teaching.qmd 404.qmd
publications.qmd          includes _generated/publications.md
software.qmd              includes _generated/software.md
data/publications.yml     publication list (edit by hand or update from OpenAlex)
data/software.yml         software cards
posts/<slug>/index.qmd    a post (or index.ipynb)
_freeze/                  stored results of executed code (commit this)
_generated/               built from data/ by scripts/prerender.py (commit this)
legacy/                   the frozen old site
scripts/
  prerender.py            data/*.yml -> _generated/*.md (runs before render)
  merge_legacy.py         copies legacy/ into _site (runs after render)
  feeds.py                puts new posts into the old feed URLs
  update_publications.py  adds new articles from OpenAlex by ORCID
  seed_publications.py    one-time seed of data/publications.yml from legacy/
  verify_legacy.py        checks _site/ against the old site's master branch
```

## Writing a post

1. Make a folder `posts/<slug>/` and put `index.qmd` (or `index.ipynb`) in it.
   The folder name is the URL: `/posts/<slug>/`. Slugs must be unique.
2. Start the file with front matter:

   ```yaml
   ---
   title: "Title"
   description: "One sentence for listings and feeds."
   date: 2026-10-20
   categories: [python, emacs]
   ---
   ```

   Use the same category names as the old blog (`emacs`, `org-mode`, `python`,
   ...) and the post also appears in that category's old feed, e.g.
   `/blog/category/emacs/feed/`.
3. Preview with `quarto preview`, then `quarto render`.
4. Commit the post **and** `_freeze/`. CI does not execute code; it uses the
   stored results. If you change a `.qmd` post and don't render it locally, CI
   will try to run it and fail.

**From org-mode:** export with `ox-ipynb` to `posts/<slug>/index.ipynb`, with
the front matter in a raw cell at the top. Notebooks are rendered from their
saved outputs and never executed, so code that needs a GPU, VASP or a license
is fine. Run the notebook before exporting so outputs are present.

## Updating pages

- **Publications:** `python3 scripts/update_publications.py` lists articles on
  OpenAlex that are not in `data/publications.yml`; add `--write` to add them.
  It never changes existing entries, so hand corrections stick.
- **Software:** edit `data/software.yml`.
- **Research / Teaching:** edit the `.qmd` files.

## Old URLs and feeds

- `scripts/merge_legacy.py` copies `legacy/` into `_site/`. If the new site
  writes a file at a legacy path, the build fails, except for the pages it
  deliberately replaces (`REPLACED`: `index.html`, `research.html`,
  `publications.html`, `404.html`, `robots.txt`).
- `/blog/feed/`, `/blog/feed/atom/` and each `/blog/category/<name>/feed/`
  that a new post uses are rebuilt to hold the 10 newest items across old and
  new posts. Old items keep their original IDs, so readers don't see them
  twice. New posts also have their own feed at `/posts/index.xml`.
- `/pycse/` and `/dft-book/` are served from their own repositories and are
  not part of this build.

File: papers/topics/solid-oxide-fuel-cells/index.qmd
---
title: "Solid Oxide Fuel Cells"
description: "A research topic across the group’s papers."
toc: true
---
<!-- GENERATED by scripts/export_crucible.py; edit the crucible, not this file -->

Solid oxide fuel cells are high temperature (typically several hundred to about 1000 C) electrochemical devices that convert fuel to electricity through an oxide-ion conducting ceramic electrolyte. Their efficiency is often limited by oxygen reduction at the cathode, commonly a perovskite such as Sr-doped LaMnO3, so cathode composition, microstructure and the density of active sites near phase boundaries are central design variables.

## High surface area infiltration catalysts for SOFC cathodes (2012)

Motivated by cathode overpotentials from slow oxygen reduction, Chao and co-workers developed mesoporous La0.8Sr0.2MnO3 powders by evaporation-induced self-assembly, a solution route compatible with infiltrating nanoscale catalyst onto cathode pore walls. The powders reached up to 46 m2/g, and those templated with the large surfactants P-123 and F-127 lost only 11% and 6% of their surface area after 100 h at 750 C, an intermediate SOFC operating temperature. The authors note that stability on real cathode supports and under electrochemical load remains to be tested ([Chao et al. 2012](/papers/chao2012/)). Summary: [chao2012](/papers/chao2012/).


## Papers on this topic

- [Chao et al. 2012](/papers/chao2012/)
